Repository: spasqualetti/stickleback_plastic_degradation

# stickleback_plastic_degradation
This repository contains the complete experimental datasets from the study “Cold-water stickleback gut isolates reveal polypropylene surface oxidation and coculture inhibition.”
Bacterial isolates were obtained from the guts of wild threespine stickleback (Gasterosteus aculeatus) collected across multiple bodies of water in Southcentral Alaska. Each isolate was characterized for its potential role in plastic degradation through assays of enzymatic activity, biofilm formation, and plastic surface modification.

The repository is organized into five folders, each corresponding to a major experimental dataset: Lipase, Esterase, Biofilm, FTIR, and XPS.

Stickleback strain identifications have been deposited in GenBank under Accession Number PX470357 and Submission Number SUB15724881.

# XPS Data 
This branch contains processed X-ray Photoelectron Spectroscopy (XPS) data used to assess polypropylene (PP) surface oxidation and microbial interactions in the study:

“Cold-water gut isolate from threespine stickleback (Gasterosteus aculeatus) reveals polypropylene surface oxidation and co-culture inhibition.”

All measurements were performed in triplicate using a Thermo Fisher Scientific K-Alpha XPS with a monochromatic Al Kα source. Data were acquired and deconvoluted using CasaXPS software and subsequently processed in Excel, R, and GraphPad Prism. Dates denote biological replicates.

XPS/ - Folder containing raw and processed XPS spectra for each sample (e.g., control, monoculture, and coculture). Each file includes individual high-resolution C 1s and O 1s scans exported from CasaXPS software. All individual samples were scanned in triplicate.

XPS_Chemical_Composition.csv - Summary table of elemental composition and relative atomic percentages derived from survey spectra for each treatment and replicate.

xps_permanova.r - R script performing pairwise PERMANOVA on peak-area percentages or elemental composition data using the vegan package.

Experimental Details • Instrument: Thermo Fisher Scientific K-Alpha, Al Kα source (1486.6 eV) • Spot size: 400 µm • Energy step size (high-res scans): 0.1 eV • Pass energy: 20 eV • Charge compensation: Flood gun enabled • Replicates: Three biological replicates per condition; three technical scans each • Sample types analysed: 1. Uninoculated PP control 2. KMM 191 monoculture 3. KMM 195 monoculture 4. KMM 191 + KMM 195 coculture

File: XPS/XPS/241019_191x195-1.1.csv
C1s Scan
	Characteristic Energy eV	1486.68	Acquisition Time s	0.05
KE_C1s Scan	BE_C1s Scan	CPS_C1s Scan	C-C/C-H_1_C1s Scan	C-O_2_C1s Scan	C=O_3_C1s Scan	O-C=O_4_C1s Scan	Background_C1s Scan	Envelope_C1s Scan	Normalised_Residual_C1s Scan	Residual_C1s Scan
1188.9	297.785	869.396	869.396	869.396	869.396	869.396	869.396	869.396	0	0
1189	297.685	783.16	783.16	783.16	783.16	783.16	783.16	783.16	0	0
1189.1	297.585	879.788	879.788	879.788	879.788	879.788	879.788	879.788	0	0
1189.2	297.485	858.326	858.326	858.326	858.326	858.326	858.326	858.326	0	0
1189.3	297.385	736.132	736.132	736.132	736.132	736.132	736.132	736.132	0	0
1189.4	297.285	774.184	774.184	774.184	774.184	774.184	774.184	774.184	0	0
1189.5	297.185	744.148	744.148	744.148	744.148	744.148	744.148	744.148	0	0
1189.6	297.085	614.444	614.444	614.444	614.444	614.444	614.444	614.444	0	0
1189.7	296.985	802.03	802.03	802.03	802.03	802.03	802.03	802.03	0	0
1189.8	296.885	609.284	609.284	609.284	609.284	609.284	609.284	609.284	0	0
1189.9	296.785	606.916	606.916	606.916	606.916	606.916	606.916	606.916	0	0
1190	296.685	782.33	782.33	782.33	782.33	782.33	782.33	782.33	0	0
1190.1	296.585	752.948	752.948	752.948	752.948	752.948	752.948	752.948	0	0
1190.2	296.485	563.354	563.354	563.354	563.354	563.354	563.354	563.354	0	0
1190.3	296.385	630.088	630.088	630.088	630.088	630.088	630.088	630.088	0	0
1190.4	296.285	691.654	691.654	691.654	691.654	691.654	691.654	691.654	0	0
1190.5	296.185	544.41	544.41	544.41	544.41	544.41	544.41	544.41	0	0
1190.6	296.085	462.314	462.314	462.314	462.314	462.314	462.314	462.314	0	0
1190.7	295.985	615.57	615.57	615.57	615.57	615.57	615.57	615.57	0	0
1190.8	295.885	558.346	558.346	558.346	558.346	558.346	558.346	558.346	0	0
1190.9	295.785	632.278	632.278	632.278	632.278	632.278	632.278	632.278	0	0
1191	295.685	611.038	611.038	611.038	611.038	611.038	611.038	611.038	0	0
1191.1	295.585	540.58	540.58	540.58	540.58	540.58	540.58	540.58	0	0
1191.2	295.485	514.968	514.968	514.968	514.968	514.968	514.968	514.968	0	0
1191.3	295.385	391.904	391.904	391.904	391.904	391.904	391.904	391.904	0	0
1191.4	295.285	527.2	527.2	527.2	527.2	527.2	527.2	527.2	0	0
1191.5	295.185	455.078	455.078	455.078	455.078	455.078	455.078	455.078	0	0
1191.6	295.085	668.326	668.326	668.326	668.326	668.326	668.326	668.326	0	0
1191.7	294.985	456.972	456.972	456.972	456.972	456.972	456.972	456.972	0	0
1191.8	294.885	421.018	421.018	421.018	421.018	421.018	421.018	421.018	0	0
1191.9	294.785	458.882	458.882	458.882	458.882	458.882	458.882	458.882	0	0
1192	294.685	341.094	341.094	341.094	341.094	341.094	341.094	341.094	0	0
1192.1	294.585	299.726	299.726	299.726	299.726	299.726	299.726	299.726	0	0
1192.2	294.485	439.448	439.448	439.448	439.448	439.448	439.448	439.448	0	0
1192.3	294.385	220.028	220.028	220.028	220.028	220.028	220.028	220.028	0	0
1192.4	294.285	224.988	224.988	224.988	224.988	224.988	224.988	224.988	0	0
1192.5	294.185	285.63	285.63	285.63	285.63	285.63	285.63	285.63	0	0
1192.6	294.085	372.872	372.872	372.872	372.872	372.872	372.872	372.872	0	0
1192.7	293.985	318.636	318.636	318.636	318.636	318.636	318.636	318.636	0	0
1192.8	293.885	408.856	408.856	408.856	408.856	408.856	408.856	408.856	0	0
1192.9	293.785	311.662	311.662	311.662	311.662	311.662	311.662	311.662	0	0
1193	293.685	354.758	354.758	354.758	354.758	354.758	354.758	354.758	0	0
1193.1	293.585	290.878	290.878	290.878	290.878	290.878	290.878	290.878	0	0
1193.2	293.485	253.158	253.158	253.158	253.158	253.158	253.158	253.158	0	0
1193.3	293.385	311.544	311.544	311.544	311.544	311.544	311.544	311.544	0	0
1193.4	293.285	83.7478	83.7478	83.7478	83.7478	83.7478	83.7478	83.7478	0	0
1193.5	293.185	241.84	241.84	241.84	241.84	241.84	241.84	241.84	0	0
1193.6	293.085	307.212	307.212	307.212	307.212	307.212	307.212	307.212	0	0
1193.7	292.985	259.004	259.004	259.004	259.004	259.004	259.004	259.004	0	0
1193.8	292.885	281.606	281.606	281.606	281.606	281.606	281.606	281.607	0	0
1193.9	292.785	155.885	155.885	155.885	155.885	155.886	155.885	155.886	0	0
1194	292.685	248.482	248.482	248.482	248.482	248.484	248.482	248.484	0	0
1194.1	292.585	204.098	204.098	204.098	204.098	204.101	204.098	204.101	0	0
1194.2	292.485	247.116	247.116	247.116	247.116	247.121	247.116	247.121	0	0
1194.3	292.385	119.883	119.883	119.883	119.883	119.892	119.883	119.892	0	0
1194.4	292.285	248.364	248.364	248.364	248.364	248.379	248.364	248.379	0	0
1194.5	292.185	209.322	209.322	209.322	209.323	209.346	209.322	209.347	0	0
1194.6	292.085	255.138	255.138	255.138	255.139	255.178	255.138	255.179	0	0
1194.7	291.985	192.991	192.991	192.991	192.993	193.056	192.991	193.058	0	0
1194.8	291.885	95.52	95.52	95.52	95.5238	95.6245	95.52	95.6283	0	0
1194.9	291.785	55.418	55.418	55.418	55.4248	55.5835	55.418	55.5903	0	0
1195	291.685	154.963	154.963	154.963	154.975	155.221	154.963	155.233	0	0
1195.1	291.585	197.273	197.273	197.273	197.294	197.671	197.273	197.691	0	0
1195.2	291.485	161.138	161.138	161.138	161.174	161.742	161.138	161.777	0	0
1195.3	291.385	125.925	125.925	125.925	125.985	126.828	125.925	126.889	0	0
1195.4	291.285	221.16	221.16	221.16	221.261	222.496	221.16	222.597	0	0
1195.5	291.185	114.381	114.381	114.381	114.546	116.326	114.381	116.491	0	0
1195.6	291.085	156.556	137.639	137.639	137.909	140.437	137.639	140.706	-0.283247	-0.792474
1195.7	290.985	141.972	137.64	137.64	138.07	141.599	137.64	142.03	0.00107974	0.00287677
1195.8	290.885	99.064	137.646	137.646	138.328	143.185	137.646	143.867	1.00655	2.24016
1195.9	290.785	123.849	137.648	137.649	138.708	145.269	137.648	146.328	0.451671	1.12396
1196	290.685	75.1764	137.659	137.659	139.292	148.019	137.659	149.652	1.9207	3.7238
1196.1	290.585	94.1156	137.666	137.666	140.135	151.51	137.666	153.98	1.37981	2.9932
1196.2	290.485	123.894	137.668	137.669	141.371	155.942	137.668	159.646	0.718231	1.78761
1196.3	290.385	112.238	137.672	137.673	143.123	161.375	137.672	166.828	1.15219	2.72948
1196.4	290.285	181.973	137.679	137.682	145.626	167.995	137.679	175.945	-0.0999242	-0.301411
1196.5	290.185	218.382	137.692	137.697	149.078	175.793	137.692	187.184	-0.472061	-1.55988
1196.6	290.085	179.239	137.699	137.708	153.829	184.824	137.699	200.964	0.362855	1.08626
1196.7	289.985	206.742	137.71	137.727	160.195	194.952	137.71	217.454	0.166591	0.535613
1196.8	289.885	222.064	137.724	137.753	168.671	206.013	137.724	236.991	0.22398	0.746334
1196.9	289.785	244.352	137.741	137.793	179.68	217.656	137.741	259.648	0.218799	0.764784
1197	289.685	357.286	137.776	137.866	193.82	229.442	137.776	285.576	-0.848318	-3.58552
1197.1	289.585	285.398	137.8	137.954	211.555	240.771	137.8	314.679	0.387569	1.46406
1197.2	289.485	276.074	137.822	138.08	233.41	250.995	137.822	346.84	0.952354	3.53831
1197.3	289.385	351.966	137.857	138.283	259.82	259.462	137.857	381.852	0.356203	1.49428
1197.4	289.285	487.834	137.913	138.609	290.968	265.59	137.913	419.339	-0.693436	-3.42474
1197.5	289.185	553.032	137.98	139.099	326.898	268.861	137.98	458.897	-0.895082	-4.70677
1197.6	289.085	562.542	138.049	139.826	367.08	269.075	138.049	499.884	-0.590726	-3.13291
1197.7	288.985	602.858	138.124	140.904	410.812	266.134	138.124	541.602	-0.55786	-3.06279
1197.8	288.885	689.712	138.213	142.514	456.636	260.398	138.213	583.122	-0.907544	-5.3295
1197.9	288.785	503.796	138.272	144.814	502.708	252.154	138.272	623.133	1.18886	5.96684
1198	288.685	479.62	138.327	148.177	546.823	242.142	138.327	660.487	1.8467	9.04335
1198.1	288.585	433.528	138.375	152.945	586.169	230.931	138.375	693.295	2.78972	12.9884
1198.2	288.485	794.324	138.481	159.829	618.632	219.298	138.481	720.798	-0.583347	-3.6763
1198.3	288.385	873.36	138.6	169.312	641.204	207.767	138.599	741.085	-1.00084	-6.61374
1198.4	288.285	700.514	138.691	182.461	652.826	196.745	138.69	754.654	0.457402	2.70702
1198.5	288.185	967.132	138.827	200.096	651.92	186.69	138.824	761.061	-1.4817	-10.3035
1198.6	288.085	735.216	138.927	223.762	639.151	177.671	138.92	762.752	0.227082	1.37682
1198.7	287.985	871.094	139.056	254.532	615.067	169.909	139.038	761.449	-0.830695	-5.48225
1198.8	287.885	787.062	139.184	294.407	581.889	163.319	139.143	761.371	-0.204771	-1.28457
1198.9	287.785	738.824	139.333	344.563	541.761	157.891	139.239	765.829	0.222156	1.35025
1199	287.685	735.668	139.541	407.062	497.44	153.496	139.336	779.532	0.361621	2.1932
1199.1	287.585	600.01	139.854	482.828	451.407	150.007	139.41	805.865	1.87917	10.2927
1199.2	287.485	824.874	140.451	573.189	405.961	147.333	139.521	848.372	0.182945	1.1749
1199.3	287.385	899.682	141.537	678.085	362.87	145.32	139.643	908.882	0.0685883	0.460023
1199.4	287.285	896.296	143.56	796.839	323.417	143.834	139.766	988.353	0.687572	4.60287
1199.5	287.185	1263.2	147.324	927.425	288.38	142.819	139.947	1086.11	-1.11415	-8.85449
1199.6	287.085	1308.22	154.086	1066.15	258.154	142.138	140.135	1200.12	-0.668294	-5.40497
1199.7	286.985	1176.33	166.193	1207.93	232.561	141.677	140.303	1327.45	0.985242	7.55601
1199.8	286.885	1662.94	187.224	1346.26	211.619	141.481	140.548	1464.94	-1.08568	-9.89976
1199.9	286.785	1641.72	222.773	1473.19	194.628	141.413	140.791	1609.64	-0.177052	-1.60411
1200	286.685	1578.19	281.997	1581.24	181.28	141.434	141.023	1762.88	1.03957	9.23464
1200.1	286.585	2080.52	377.051	1661.84	170.925	141.602	141.336	1927.42	-0.750564	-7.65524
1200.2	286.485	1880.39	525.856	1710.39	163.121	141.788	141.617	2116.3	1.21647	11.7954
1200.3	286.385	2328.98	753.869	1721.03	157.325	142.078	141.97	2348.39	0.0899256	0.970401
1200.4	286.285	2900.54	1090.15	1695.45	153.267	142.483	142.415	2654.11	-1.02314	-12.3214
1200.5	286.185	3097.74	1573.28	1632.98	150.428	142.933	142.892	3070.94	-0.107654	-1.33979
1200.6	286.085	3500.12	2247.18	1541.06	148.612	143.459	143.434	3650.01	0.566506	7.4943
1200.7	285.985	4449.32	3150.24	1424.75	147.628	144.144	144.129	4434.38	-0.0500964	-0.747203
1200.8	285.885	5297.18	4321.09	1293.17	147.299	144.969	144.96	5471.65	0.536012	8.72332
1200.9	285.785	6570.06	5777.86	1153.72	147.535	146.003	145.997	6787.13	0.598817	10.8533
1201	285.685	8784.7	7502.9	1014.04	148.391	147.395	147.392	8370.55	-0.988043	-20.7073
1201.1	285.585	10250.9	9442.69	880.095	149.662	149.024	149.023	10174.4	-0.16899	-3.82584
1201.2	285.485	12362.1	11483.7	756.246	151.398	150.995	150.994	12089.3	-0.548647	-13.6403
1201.3	285.385	13782	13462.3	645.547	153.446	153.195	153.194	13954.9	0.329252	8.64312
1201.4	285.285	15659.2	15173	549.379	155.851	155.697	155.697	15566.8	-0.165043	-4.61813
1201.5	285.185	16000.9	16410	467.916	158.348	158.254	158.254	16719.8	1.27066	35.9408
1201.6	285.085	16860.6	17014.1	400.72	161.006	160.95	160.95	17253.9	0.677327	19.6662
1201.7	284.985	18278.1	16883.2	346.608	163.907	163.874	163.874	17066	-2.00471	-60.6041
1201.8	284.885	15615.2	16047.6	303.651	166.388	166.368	166.368	16184.9	1.01932	28.4819
1201.9	284.785	14921.7	14628.4	270.264	168.761	168.75	168.75	14730	-0.350969	-9.58657
1202	284.685	13391.7	12800.6	244.985	170.89	170.884	170.884	12874.7	-0.999063	-25.8521
1202.1	284.585	11039.5	10783	225.849	172.642	172.638	172.638	10836.2	-0.432652	-10.1648
1202.2	284.485	7951.66	8763.62	211.67	173.896	173.894	173.894	8801.4	2.1308	42.487
1202.3	284.385	6886.02	6893.78	201.333	174.979	174.977	174.977	6920.13	0.0919266	1.70573
1202.4	284.285	4842.32	5261.11	193.94	175.731	175.731	175.731	5279.32	1.40424	21.8501
1202.5	284.185	4050	3905.57	188.704	176.356	176.356	176.356	3917.91	-0.464102	-6.60429
1202.6	284.085	2951.76	2835.86	185.109	176.804	176.804	176.804	2844.16	-0.442838	-5.37985
1202.7	283.985	2074.04	2018.71	182.59	177.11	177.11	177.11	2024.19	-0.244754	-2.49243
1202.8	283.885	1441.33	1417.22	180.899	177.314	177.314	177.314	1420.8	-0.120916	-1.02648
1202.9	283.785	1255.91	992.179	179.791	177.489	177.489	177.489	994.481	-1.64951	-13.0713
1203	283.685	1159.31	698.368	179.112	177.647	177.647	177.647	699.833	-3.01752	-22.974
1203.1	283.585	865.488	501.867	178.674	177.758	177.758	177.758	502.783	-2.75682	-18.1353
1203.2	283.485	714.616	375.067	178.411	177.845	177.845	177.845	375.633	-2.83548	-16.9491
1203.3	283.385	466.766	294.64	178.236	177.891	177.891	177.891	294.985	-1.77791	-8.58905
1203.4	283.285	476.16	245.31	178.147	177.94	177.94	177.94	245.517	-2.36346	-11.5321
1203.5	283.185	536.592	216.029	178.12	177.997	177.997	177.997	216.151	-3.09322	-16.022
1203.6	283.085	397.088	198.903	178.105	178.033	178.033	178.033	198.975	-2.22308	-9.90566
1203.7	282.985	441.698	189.251	178.117	178.075	178.075	178.075	189.292	-2.68548	-12.6203
1203.8	282.885	362.4	183.959	178.129	178.105	178.105	178.105	183.982	-2.0957	-8.92089
1203.9	282.785	249.102	181.094	178.13	178.117	178.117	178.117	181.107	-0.963326	-3.39975
1204	282.685	325.96	179.62	178.148	178.14	178.14	178.14	179.627	-1.81236	-7.31664
1204.1	282.585	384.536	178.893	178.178	178.174	178.174	178.174	178.896	-2.34489	-10.282
1204.2	282.485	248.408	178.524	178.187	178.185	178.185	178.185	178.526	-0.991445	-3.49411
1204.3	282.385	143.016	178.347	178.192	178.191	178.191	178.191	178.348	0.660631	1.76659
1204.4	282.285	128.177	178.269	178.199	178.199	178.199	178.199	178.27	0.98937	2.50466
1204.5	282.185	143.745	178.235	178.205	178.204	178.204	178.204	178.235	0.64326	1.72452
1204.6	282.085	284.594	178.235	178.222	178.222	178.222	178.222	178.235	-1.40977	-5.31796
1204.7	281.985	198.682	178.23	178.225	178.225	178.225	178.225	178.23	-0.324438	-1.02258
1204.8	281.885	181.176	178.228	178.225	178.225	178.225	178.225	178.228	-0.0489736	-0.1474
1204.9	281.785	119.099	178.236	178.235	178.235	178.235	178.235	178.236	1.21167	2.95682
1205	281.685	183.321	178.236	178.236	178.236	178.236	178.236	178.236	-0.0839808	-0.254256
1205.1	281.585	154.641	178.24	178.24	178.24	178.24	178.24	178.24	0.424336	1.17993
1205.2	281.485	245.758	178.25	178.25	178.25	178.25	178.25	178.25	-0.962905	-3.37538
1205.3	281.385	168.35	178.252	178.252	178.252	178.252	178.252	178.252	0.170653	0.495113
1205.4	281.285	135.549	178.259	178.259	178.259	178.259	178.259	178.259	0.820287	2.1355
1205.5	281.185	230.878	230.878	230.878	230.878	230.878	230.878	230.878	0	0
1205.6	281.085	117.217	117.217	117.217	117.217	117.217	117.217	117.217	0	0
1205.7	280.985	156.118	156.118	156.118	156.118	156.118	156.118	156.118	0	0
1205.8	280.885	79.9698	79.9698	79.9698	79.9698	79.9698	79.9698	79.9698	0	0
1205.9	280.785	175.343	175.343	175.343	175.343	175.343	175.343	175.343	0	0
1206	280.685	177.703	177.703	177.703	177.703	177.703	177.703	177.703	0	0
1206.1	280.585	27.7088	27.7088	27.7088	27.7088	27.7088	27.7088	27.7088	0	0
1206.2	280.485	39.0868	39.0868	39.0868	39.0868	39.0868	39.0868	39.0868	0	0
1206.3	280.385	49.2656	49.2656	49.2656	49.2656	49.2656	49.2656	49.2656	0	0
1206.4	280.285	103.74	103.74	103.74	103.74	103.74	103.74	103.74	0	0
1206.5	280.185	62.7452	62.7452	62.7452	62.7452	62.7452	62.7452	62.7452	0	0
1206.6	280.085	95.6738	95.6738	95.6738	95.6738	95.6738	95.6738	95.6738	0	0
1206.7	279.985	70.7336	70.7336	70.7336	70.7336	70.7336	70.7336	70.7336	0	0
1206.8	279.885	177.791	177.791	177.791	177.791	177.791	177.791	177.791	0	0
1206.9	279.785	140.57	140.57	140.57	140.57	140.57	140.57	140.57	0	0
1207	279.685	143.884	143.884	143.884	143.884	143.884	143.884	143.884	0	0
1207.1	279.585	27.0436	27.0436	27.0436	27.0436	27.0436	27.0436	27.0436	0	0
1207.2	279.485	68.1984	68.1984	68.1984	68.1984	68.1984	68.1984	68.1984	0	0
1207.3	279.385	99.2244	99.2244	99.2244	99.2244	99.2244	99.2244	99.2244	0	0
1207.4	279.285	44.778	44.778	44.778	44.778	44.778	44.778	44.778	0	0
1207.5	279.185	75.8418	75.8418	75.8418	75.8418	75.8418	75.8418	75.8418	0	0
1207.6	279.085	68.665	68.665	68.665	68.665	68.665	68.665	68.665	0	0
1207.7	278.985	98.2102	98.2102	98.2102	98.2102	98.2102	98.2102	98.2102	0	0
1207.8	278.885	33.1234	33.1234	33.1234	33.1234	33.1234	33.1234	33.1234	0	0
1207.9	278.785	45.3274	45.3274	45.3274	45.3274	45.3274	45.3274	45.3274	0	0

File: XPS/XPS/241019_191x195-1.2.csv
C1s Scan
	Characteristic Energy eV	1486.68	Acquisition Time s	0.05
KE_C1s Scan	BE_C1s Scan	CPS_C1s Scan	C-C/C-H_1_C1s Scan	C-O_2_C1s Scan	C=O_3_C1s Scan	O-C=O_4_C1s Scan	Background_C1s Scan	Envelope_C1s Scan	Normalised_Residual_C1s Scan	Residual_C1s Scan
1188.75	297.926	170.075	170.075	170.075	170.075	170.075	170.075	170.075	0	0
1188.85	297.826	135.271	135.271	135.271	135.271	135.271	135.271	135.271	0	0
1188.95	297.726	88.702	88.702	88.702	88.702	88.702	88.702	88.702	0	0
1189.05	297.626	125.138	125.138	125.138	125.138	125.138	125.138	125.138	0	0
1189.15	297.526	200.822	200.822	200.822	200.822	200.822	200.822	200.822	0	0
1189.25	297.426	233.208	233.208	233.208	233.208	233.208	233.208	233.208	0	0
1189.35	297.326	133.592	133.592	133.592	133.592	133.592	133.592	133.592	0	0
1189.45	297.226	71.9768	71.9768	71.9768	71.9768	71.9768	71.9768	71.9768	0	0
1189.55	297.126	101.298	101.298	101.298	101.298	101.298	101.298	101.298	0	0
1189.65	297.026	163.324	163.324	163.324	163.324	163.324	163.324	163.324	0	0
1189.75	296.926	166.876	166.876	166.876	166.876	166.876	166.876	166.876	0	0
1189.85	296.826	247.626	247.626	247.626	247.626	247.626	247.626	247.626	0	0
1189.95	296.726	100.167	100.167	100.167	100.167	100.167	100.167	100.167	0	0
1190.05	296.626	140.364	140.364	140.364	140.364	140.364	140.364	140.364	0	0
1190.15	296.526	153.166	153.166	153.166	153.166	153.166	153.166	153.166	0	0
1190.25	296.426	164.112	164.112	164.112	164.112	164.112	164.112	164.112	0	0
1190.35	296.326	218.238	218.238	218.238	218.238	218.238	218.238	218.238	0	0
1190.45	296.226	241.818	241.818	241.818	241.818	241.818	241.818	241.818	0	0
1190.55	296.126	132.742	132.742	132.742	132.742	132.742	132.742	132.742	0	0
1190.65	296.026	129.536	129.536	129.536	129.536	129.536	129.536	129.536	0	0
1190.75	295.926	109.908	109.908	109.908	109.908	109.908	109.908	109.908	0	0
1190.85	295.826	105.61	105.61	105.61	105.61	105.61	105.61	105.61	0	0
1190.95	295.726	156.046	156.046	156.046	156.046	156.046	156.046	156.046	0	0
1191.05	295.626	84.3696	84.3696	84.3696	84.3696	84.3696	84.3696	84.3696	0	0
1191.15	295.526	104.757	104.757	104.757	104.757	104.757	104.757	104.757	0	0
1191.25	295.426	99.8892	99.8892	99.8892	99.8892	99.8892	99.8892	99.8892	0	0
1191.35	295.326	99.1366	99.1366	99.1366	99.1366	99.1366	99.1366	99.1366	0	0
1191.45	295.226	74.7886	74.7886	74.7886	74.7886	74.7886	74.7886	74.7886	0	0
1191.55	295.126	81.3736	81.3736	81.3736	81.3736	81.3736	81.3736	81.3736	0	0
1191.65	295.026	52.2614	52.2614	52.2614	52.2614	52.2614	52.2614	52.2614	0	0
1191.75	294.926	81.5336	81.5336	81.5336	81.5336	81.5336	81.5336	81.5336	0	0
1191.85	294.826	186.407	186.407	186.407	186.407	186.407	186.407	186.407	0	0
1191.95	294.726	99.5264	99.5264	99.5264	99.5264	99.5264	99.5264	99.5264	0	0
1192.05	294.626	43.88	43.88	43.88	43.88	43.88	43.88	43.88	0	0
1192.15	294.526	38.3918	38.3918	38.3918	38.3918	38.3918	38.3918	38.3918	0	0
1192.25	294.426	101.556	101.556	101.556	101.556	101.556	101.556	101.556	0	0
1192.35	294.326	79.9692	79.9692	79.9692	79.9692	79.9692	79.9692	79.9692	0	0
1192.45	294.226	136.287	136.287	136.287	136.287	136.287	136.287	136.287	0	0
1192.55	294.126	43.646	43.646	43.646	43.646	43.646	43.646	43.646	0	0
1192.65	294.026	50.003	50.003	50.003	50.003	50.003	50.003	50.003	0	0
1192.75	293.926	129.93	129.93	129.93	129.93	129.93	129.93	129.93	0	0
1192.85	293.826	60.0218	60.0218	60.0218	60.0218	60.0218	60.0218	60.0218	0	0
1192.95	293.726	39.941	39.941	39.941	39.941	39.941	39.941	39.941	0	0
1193.05	293.626	39.985	39.985	39.985	39.985	39.985	39.985	39.985	0	0
1193.15	293.526	60.7588	60.7588	60.7588	60.7588	60.7588	60.7588	60.7588	0	0
1193.25	293.426	37.8434	37.8434	37.8434	37.8434	37.8434	37.8434	37.8434	0	0
1193.35	293.326	61.3378	61.3378	61.3378	61.3378	61.3379	61.3378	61.3379	0	0
1193.45	293.226	27.9858	27.9858	27.9858	27.9858	27.986	27.9858	27.986	0	0
1193.55	293.126	91.3474	91.3474	91.3474	91.3474	91.3477	91.3474	91.3477	0	0
1193.65	293.026	93.883	93.883	93.883	93.883	93.8835	93.883	93.8835	0	0
1193.75	292.926	26.6938	26.6938	26.6938	26.6938	26.6947	26.6938	26.6947	0	0
1193.85	292.826	19.993	19.993	19.993	19.993	19.9947	19.993	19.9947	0	0
1193.95	292.726	39.9846	39.9846	39.9846	39.9846	39.9875	39.9846	39.9875	0	0
1194.05	292.626	0	7.33036e-029	1.75209e-012	2.9615e-007	0.00491094	0	0.00491124	0	0
1194.15	292.526	0	4.61198e-028	4.5815e-012	6.26026e-007	0.00836314	0	0.00836377	0	0
1194.25	292.426	59.9772	59.9772	59.9772	59.9772	59.9912	59.9772	59.9912	0	0
1194.35	292.326	104.684	104.684	104.684	104.684	104.707	104.684	104.707	0	0
1194.45	292.226	55.2566	55.2566	55.2566	55.2566	55.2943	55.2566	55.2943	0	0
1194.55	292.126	48.4832	48.4832	48.4832	48.4832	48.5438	48.4832	48.5438	0	0
1194.65	292.026	46.2976	46.2976	46.2976	46.2976	46.3938	46.2976	46.3938	0	0
1194.75	291.926	5.18134	5.18134	5.18134	5.18138	5.33167	5.18134	5.33171	0	0
1194.85	291.826	19.9922	19.9922	19.9922	19.9922	20.2245	19.9922	20.2245	0	0
1194.95	291.726	0	4.8741e-022	5.79413e-009	0.000145089	0.353013	0	0.353159	0	0
1195.05	291.626	0	2.51714e-021	1.34653e-008	0.000270771	0.531109	0	0.53138	0	0
1195.15	291.526	0	1.26913e-020	3.01099e-008	0.000492167	0.784898	0	0.78539	0	0
1195.25	291.426	19.993	19.993	19.993	19.9939	21.1423	19.993	21.1432	0	0
1195.35	291.326	0	2.93243e-019	1.4786e-007	0.00158389	1.65259	0	1.65418	0	0
1195.45	291.226	0	1.34851e-018	3.22557e-007	0.0027945	2.35363	0	2.35642	0	0
1195.55	291.126	14.8114	6.67169	6.67169	6.67651	9.96548	6.67169	9.97031	-0.281276	-0.242056
1195.65	291.026	5.18134	6.67305	6.67305	6.68131	11.2304	6.67305	11.2386	0.595035	0.302865
1195.75	290.926	39.9844	6.70345	6.70345	6.71734	12.9065	6.70345	12.9204	-0.957044	-1.3532
1195.85	290.826	0	6.70958	6.70959	6.73269	15.0432	6.70958	15.0663	0	0.753317
1195.95	290.726	39.9852	6.73995	6.73996	6.77779	17.7606	6.73995	17.7984	-0.784566	-1.10934
1196.05	290.626	39.985	6.77029	6.77031	6.83148	21.1334	6.77029	21.1947	-0.664464	-0.939517
1196.15	290.526	17.2297	6.77983	6.77988	6.87744	25.2061	6.77983	25.3038	0.434949	0.403703
1196.25	290.426	22.7552	6.79441	6.79451	6.94783	30.057	6.79441	30.2105	0.349472	0.372767
1196.35	290.326	99.9618	6.87944	6.87962	7.11775	35.7695	6.87944	36.008	-1.43032	-3.19769
1196.45	290.226	19.9925	6.8914	6.89174	7.2556	42.147	6.8914	42.5116	1.12617	1.12596
1196.55	290.126	0	6.89771	6.89833	7.44851	49.1662	6.89771	49.7177	0	2.48588
1196.65	290.026	49.148	6.93626	6.9374	7.75486	56.6578	6.93626	57.4775	0.265675	0.416475
1196.75	289.926	106.898	7.02749	7.02956	8.23259	64.3824	7.02749	65.5895	-0.893386	-2.06542
1196.85	289.826	48.484	7.06532	7.06899	8.80717	71.8847	7.06532	73.6302	0.807529	1.25731
1196.95	289.726	97.157	7.14754	7.15401	9.64264	78.8263	7.14754	81.3279	-0.359091	-0.791455
1197.05	289.626	65.1586	7.20048	7.21165	10.711	84.7582	7.20048	88.2799	0.64049	1.15607
1197.15	289.526	78.4498	7.26551	7.28463	12.1511	89.2226	7.26551	94.1273	0.395792	0.783876
1197.25	289.426	83.0098	7.33463	7.36678	14.0215	91.9864	7.33463	98.7054	0.38521	0.784779
1197.35	289.326	162.475	7.47621	7.52972	16.5135	92.7977	7.47621	101.888	-1.06284	-3.02934
1197.45	289.226	89.0162	7.55063	7.63825	19.5711	91.5602	7.55063	103.668	0.347257	0.732605
1197.55	289.126	120.65	7.65385	7.79552	23.417	88.3979	7.65384	104.303	-0.332781	-0.817347
1197.65	289.026	77.0462	7.71717	7.94316	28.0641	83.5508	7.71717	104.124	0.689792	1.35388
1197.75	288.926	165.398	7.86108	8.21627	33.7157	77.4712	7.86107	103.681	-1.07306	-3.08586
1197.85	288.826	64.1494	7.91245	8.46418	40.2349	70.42	7.91244	103.294	1.09286	1.95724
1197.95	288.726	72.4814	7.9714	8.81454	47.691	62.9261	7.97137	103.489	0.814402	1.55038
1198.05	288.626	40.9268	8.00152	9.27666	55.9677	55.3446	8.00145	104.586	2.22507	3.18297
1198.15	288.526	225.492	8.2001	10.0951	65.0513	48.1995	8.19993	106.946	-1.76525	-5.92729
1198.25	288.426	105.218	8.28889	11.0785	74.3911	41.4693	8.28847	110.362	0.112151	0.257237
1198.35	288.326	59.744	8.3364	12.3681	83.6577	35.3633	8.33543	114.719	1.59039	2.74876
1198.45	288.226	128.409	8.44724	14.2216	92.4635	30.1049	8.44501	119.902	-0.167857	-0.425325
1198.55	288.126	109.98	8.54265	16.6652	100.262	25.5933	8.53767	125.45	0.329853	0.773504
1198.65	288.026	129.93	8.65936	19.9595	106.471	21.8883	8.64846	131.033	0.0216333	0.0551395
1198.75	287.926	180.137	8.82837	24.2861	110.799	18.906	8.80496	136.404	-0.728597	-2.18662
1198.85	287.826	102.337	8.93936	29.813	112.667	16.499	8.89032	141.248	0.860075	1.94553
1198.95	287.726	117.377	9.0896	36.8188	112.149	14.6246	8.98932	145.714	0.58485	1.41684
1199.05	287.626	156.673	9.32431	45.6184	109.205	13.2466	9.1241	150.022	-0.118828	-0.332585
1199.15	287.526	260.218	9.74373	56.4598	104.221	12.3208	9.35325	154.686	-1.46286	-5.27662
1199.25	287.426	162.153	10.2387	69.3506	97.3553	11.6024	9.4927	160.069	-0.0366041	-0.104226
1199.35	287.326	114.037	10.985	84.4201	89.1724	11.0654	9.58811	166.879	1.10647	2.64209
1199.45	287.226	205.962	12.3217	101.725	80.3184	10.7883	9.76732	175.851	-0.469149	-1.50553
1199.55	287.126	140.569	14.4496	120.937	71.1504	10.5825	9.88669	187.459	0.884351	2.34452
1199.65	287.026	221.48	18.0438	141.7	62.2372	10.5473	10.0798	202.289	-0.288344	-0.959541
1199.75	286.926	289.642	23.92	163.373	53.9145	10.6452	10.3349	220.848	-0.903863	-3.43968
1199.85	286.826	195.798	33.1844	184.888	46.2531	10.7068	10.5042	243.52	0.762602	2.38609
1199.95	286.726	217.542	47.779	205.21	39.5317	10.8241	10.6931	271.265	0.814472	2.68616
1200.05	286.626	255.136	70.1532	223.274	33.7742	10.9993	10.9162	305.452	0.704377	2.5158
1200.15	286.526	433.798	103.735	237.778	29.1551	11.3545	11.3021	348.115	-0.919885	-4.28413
1200.25	286.426	289.204	152.445	247.688	25.2588	11.588	11.5558	402.313	1.48723	5.65543
1200.35	286.326	449.436	221.692	252.216	22.3389	11.9752	11.9554	472.356	0.241753	1.14602
1200.45	286.226	554.682	317.451	251.282	20.1853	12.4625	12.4507	564.029	0.0887407	0.467337
1200.55	286.126	577.58	446.181	244.67	18.6576	12.9735	12.9664	683.583	0.986274	5.30016
1200.65	286.026	1031.97	613.653	233.531	18.0158	13.9005	13.8964	837.412	-1.35427	-9.728
1200.75	285.926	924.926	823.378	218.144	17.6732	14.7302	14.7278	1029.74	0.770654	5.24081
1200.85	285.826	1268.09	1076.59	200.123	17.9452	15.873	15.8716	1262.91	-0.0324819	-0.258643
1200.95	285.726	1729.54	1369.27	180.773	18.8768	17.4363	17.4355	1534.05	-1.05109	-9.77439
1201.05	285.626	2231.56	1690.86	161.292	20.4436	19.4566	19.4562	1833.68	-1.88334	-19.8938
1201.15	285.526	2077.64	2022.27	142.087	22.0017	21.3347	21.3345	2143.69	0.324016	3.30245
1201.25	285.426	2088.02	2338	124.114	23.6656	23.2207	23.2206	2439.34	1.71916	17.5658
1201.35	285.326	2529.06	2608.82	108.272	25.7998	25.5075	25.5074	2691.87	0.72393	8.14069
1201.45	285.226	2838.7	2805.19	94.8408	28.2647	28.0748	28.0748	2872.14	0.140352	1.67211
1201.55	285.126	2808.42	2903.26	83.5323	30.7334	30.6122	30.6121	2956.31	0.623992	7.39427
1201.65	285.026	3045.2	2890.59	74.6958	33.44	33.3633	33.3633	2932	-0.458708	-5.66017
1201.75	284.926	2971.5	2767.8	67.7695	36.0923	36.0447	36.0447	2799.57	-0.705252	-8.59641
1201.85	284.826	2958.04	2552.53	62.751	38.7407	38.7113	38.7113	2576.6	-1.56823	-19.072
1201.95	284.726	2156.56	2269.9	58.5511	40.6618	40.6441	40.6441	2287.83	0.632073	6.56346
1202.05	284.626	1727.81	1950.3	55.3598	42.1944	42.1838	42.1838	1963.49	1.26783	11.784
1202.15	284.526	1753.55	1622.88	53.2829	43.7519	43.7456	43.7456	1632.42	-0.646789	-6.05628
1202.25	284.426	1331.52	1310.76	51.74	44.9245	44.9209	44.9209	1317.59	-0.0854028	-0.696837
1202.35	284.326	846.028	1030.7	50.4527	45.6541	45.652	45.652	1035.5	1.45661	9.47371
1202.45	284.226	786.916	791.447	49.6652	46.3296	46.3285	46.3285	794.785	0.0627245	0.393447
1202.55	284.126	555.304	595.353	49.079	46.7936	46.793	46.793	597.64	0.401722	2.11678
1202.65	284.026	491.748	440.647	48.7438	47.1994	47.199	47.199	442.192	-0.499704	-2.47781
1202.75	283.926	323.5	322.586	48.4816	47.4514	47.4512	47.4512	323.617	0.00145388	0.00584725
1202.85	283.826	104.595	235.225	48.1803	47.5035	47.5034	47.5034	235.902	2.87088	6.56532
1202.95	283.726	235.974	172.963	48.1151	47.6754	47.6754	47.6754	173.403	-0.910806	-3.12855
1203.05	283.626	135.316	129.436	48.0361	47.7554	47.7554	47.7554	129.717	-0.107637	-0.279977
1203.15	283.526	150.542	99.8741	48.0268	47.8492	47.8492	47.8492	100.052	-0.920156	-2.5245
1203.25	283.426	97.6606	80.2692	48.0049	47.8946	47.8946	47.8946	80.3795	-0.391019	-0.864057
1203.35	283.326	63.8426	67.5913	47.9771	47.9092	47.9092	47.9092	67.6592	0.10681	0.190832
1203.45	283.226	156.073	59.6974	48.0489	48.0079	48.0079	48.0079	59.7384	-1.72427	-4.81675
1203.55	283.126	124.791	54.8899	48.1026	48.078	48.078	48.078	54.9146	-1.39869	-3.4938
1203.65	283.026	55.1406	51.9643	48.0989	48.0844	48.0844	48.0844	51.9788	-0.0952113	-0.158092
1203.75	282.926	75.5702	50.269	48.1179	48.1095	48.1095	48.1095	50.2774	-0.650589	-1.26464
1203.85	282.826	53.5484	49.2887	48.1193	48.1145	48.1145	48.1145	49.2935	-0.130018	-0.212745
1203.95	282.726	90.7982	48.777	48.1562	48.1534	48.1534	48.1534	48.7797	-0.986023	-2.10093
1204.05	282.626	57.8372	48.4855	48.1638	48.1623	48.1623	48.1623	48.487	-0.274916	-0.467508
1204.15	282.526	49.105	48.3279	48.164	48.1631	48.1631	48.1631	48.3287	-0.024771	-0.0388143
1204.25	282.426	52.9992	48.2496	48.168	48.1675	48.1675	48.1675	48.25	-0.14587	-0.237458
1204.35	282.326	81.0724	48.2375	48.1978	48.1976	48.1976	48.1976	48.2377	-0.81542	-1.64173
1204.45	282.226	118.114	48.2803	48.2615	48.2614	48.2614	48.2614	48.2804	-1.43681	-3.49168
1204.55	282.126	73.7742	48.2934	48.2847	48.2847	48.2847	48.2847	48.2935	-0.663352	-1.27404
1204.65	282.026	54.0142	48.2938	48.2899	48.2899	48.2899	48.2899	48.2939	-0.174041	-0.286016
1204.75	281.926	32.89	48.3057	48.304	48.304	48.304	48.304	48.3057	0.60106	0.770787
1204.85	281.826	19.9926	48.3306	48.3299	48.3298	48.3298	48.3298	48.3306	1.41716	1.4169
1204.95	281.726	57.603	48.3386	48.3383	48.3383	48.3383	48.3383	48.3386	-0.272947	-0.463218
1205.05	281.626	110.836	48.3955	48.3953	48.3953	48.3953	48.3953	48.3955	-1.32621	-3.12203
1205.15	281.526	67.5774	48.4129	48.4129	48.4129	48.4129	48.4129	48.4129	-0.521293	-0.958225
1205.25	281.426	16.9529	48.4416	48.4416	48.4416	48.4416	48.4416	48.4416	1.71009	1.57444
1205.35	281.326	26.9274	48.4613	48.4613	48.4613	48.4613	48.4613	48.4613	0.92792	1.07669
1205.45	281.226	22.4108	48.4851	48.4851	48.4851	48.4851	48.4851	48.4851	1.2316	1.30372
1205.55	281.126	72.9188	48.5074	48.5074	48.5074	48.5074	48.5074	48.5074	-0.639231	-1.22057
1205.65	281.026	50.1926	50.1926	50.1926	50.1926	50.1926	50.1926	50.1926	0	0
1205.75	280.926	34.4102	34.4102	34.4102	34.4102	34.4102	34.4102	34.4102	0	0
1205.85	280.826	39.985	39.985	39.985	39.985	39.985	39.985	39.985	0	0
1205.95	280.726	0	1.67957e-008	1.61313e-009	3.5288e-016	3.40332e-024	0	1.84088e-008	0	0
1206.05	280.626	0	5.53926e-009	6.77079e-010	1.19825e-016	9.29225e-025	0	6.21634e-009	0	0
1206.15	280.526	0	1.77993e-009	2.81911e-010	4.01177e-017	2.47989e-025	0	2.06184e-009	0	0
1206.25	280.426	80.0146	80.0146	80.0146	80.0146	80.0146	80.0146	80.0146	0	0
1206.35	280.326	79.9258	79.9258	79.9258	79.9258	79.9258	79.9258	79.9258	0	0
1206.45	280.226	0	5.00979e-011	1.82792e-011	1.3612e-018	4.30724e-027	0	6.83771e-011	0	0
1206.55	280.126	48.4826	48.4826	48.4826	48.4826	48.4826	48.4826	48.4826	0	0
1206.65	280.026	31.4866	31.4866	31.4866	31.4866	31.4866	31.4866	31.4866	0	0
1206.75	279.926	62.3956	62.3956	62.3956	62.3956	62.3956	62.3956	62.3956	0	0
1206.85	279.826	77.5522	77.5522	77.5522	77.5522	77.5522	77.5522	77.5522	0	0
1206.95	279.726	0	8.42126e-014	1.4762e-013	3.73108e-021	3.86446e-030	0	2.31833e-013	0	0
1207.05	279.626	19.9923	19.9923	19.9923	19.9923	19.9923	19.9923	19.9923	0	0
1207.15	279.526	39.9852	39.9852	39.9852	39.9852	39.9852	39.9852	39.9852	0	0
1207.25	279.426	19.9926	19.9926	19.9926	19.9926	19.9926	19.9926	19.9926	0	0
1207.35	279.326	11.6549	11.6549	11.6549	11.6549	11.6549	11.6549	11.6549	0	0
1207.45	279.226	8.33774	8.33774	8.33774	8.33774	8.33774	8.33774	8.33774	0	0
1207.55	279.126	0	1.78436e-017	2.77416e-016	1.90338e-024	5.1278e-034	0	2.95259e-016	0	0
1207.65	279.026	44.04	44.04	44.04	44.04	44.04	44.04	44.04	0	0
1207.75	278.926	55.9228	55.9228	55.9228	55.9228	55.9228	55.9228	55.9228	0	0

File: XPS/XPS/241019_191x195-2.2.csv
C1s Scan
	Characteristic Energy eV	1486.68	Acquisition Time s	0.05
KE_C1s Scan	BE_C1s Scan	CPS_C1s Scan	C-C/C-H_1_C1s Scan	C-O_2_C1s Scan	C=O_3_C1s Scan	O-C=O_4_C1s Scan	Background_C1s Scan	Envelope_C1s Scan	Normalised_Residual_C1s Scan	Residual_C1s Scan
1188.96	297.722	2126.08	2126.08	2126.08	2126.08	2126.08	2126.08	2126.08	0	0
1189.06	297.622	2119.8	2119.8	2119.8	2119.8	2119.8	2119.8	2119.8	0	0
1189.16	297.522	2067.92	2067.92	2067.92	2067.92	2067.92	2067.92	2067.92	0	0
1189.26	297.422	2026.08	2026.08	2026.08	2026.08	2026.08	2026.08	2026.08	0	0
1189.36	297.322	2016.48	2016.48	2016.48	2016.48	2016.48	2016.48	2016.48	0	0
1189.46	297.222	1984.53	1984.53	1984.53	1984.53	1984.53	1984.53	1984.53	0	0
1189.56	297.122	1943.33	1943.33	1943.33	1943.33	1943.33	1943.33	1943.33	0	0
1189.66	297.022	1835.51	1835.51	1835.51	1835.51	1835.51	1835.51	1835.51	0	0
1189.76	296.922	2183.62	2183.62	2183.62	2183.62	2183.62	2183.62	2183.62	0	0
1189.86	296.822	1984.48	1984.48	1984.48	1984.48	1984.48	1984.48	1984.48	0	0
1189.96	296.722	1843.98	1843.98	1843.98	1843.98	1843.98	1843.98	1843.98	0	0
1190.06	296.622	1814.81	1814.81	1814.81	1814.81	1814.81	1814.81	1814.81	0	0
1190.16	296.522	1940.93	1940.93	1940.93	1940.93	1940.93	1940.93	1940.93	0	0
1190.26	296.422	2028.76	2028.76	2028.76	2028.76	2028.76	2028.76	2028.76	0	0
1190.36	296.322	2221.34	2221.34	2221.34	2221.34	2221.34	2221.34	2221.34	0	0
1190.46	296.222	1747.36	1747.36	1747.36	1747.36	1747.36	1747.36	1747.36	0	0
1190.56	296.122	1470.91	1470.91	1470.91	1470.91	1470.91	1470.91	1470.91	0	0
1190.66	296.022	1392.31	1392.31	1392.31	1392.31	1392.31	1392.31	1392.31	0	0
1190.76	295.922	1902.42	1902.42	1902.42	1902.42	1902.42	1902.42	1902.42	0	0
1190.86	295.822	1220.86	1220.86	1220.86	1220.86	1220.86	1220.86	1220.86	0	0
1190.96	295.722	1364.05	1364.05	1364.05	1364.05	1364.05	1364.05	1364.05	0	0
1191.06	295.622	1615.26	1615.26	1615.26	1615.26	1615.26	1615.26	1615.26	0	0
1191.16	295.522	1610.69	1610.69	1610.69	1610.69	1610.69	1610.69	1610.69	0	0
1191.26	295.422	1414.67	1414.67	1414.67	1414.67	1414.67	1414.67	1414.67	0	0
1191.36	295.322	1335.58	1335.58	1335.58	1335.58	1335.58	1335.58	1335.58	0	0
1191.46	295.222	1343.28	1343.28	1343.28	1343.28	1343.28	1343.28	1343.28	0	0
1191.56	295.122	1420.73	1420.73	1420.73	1420.73	1420.73	1420.73	1420.73	0	0
1191.66	295.022	972.738	972.738	972.738	972.738	972.738	972.738	972.738	0	0
1191.76	294.922	1171.24	1171.24	1171.24	1171.24	1171.24	1171.24	1171.24	0	0
1191.86	294.822	1302.73	1302.73	1302.73	1302.73	1302.73	1302.73	1302.73	0	0
1191.96	294.722	966.682	966.682	966.682	966.682	966.682	966.682	966.682	0	0
1192.06	294.622	1530.19	1530.19	1530.19	1530.19	1530.19	1530.19	1530.19	0	0
1192.16	294.522	1109.24	1109.24	1109.24	1109.24	1109.24	1109.24	1109.24	0	0
1192.26	294.422	988.586	988.586	988.586	988.586	988.586	988.586	988.586	0	0
1192.36	294.322	928.234	928.234	928.234	928.234	928.234	928.234	928.234	0	0
1192.46	294.222	1007.48	1007.48	1007.48	1007.48	1007.48	1007.48	1007.48	0	0
1192.56	294.122	975.698	975.698	975.698	975.698	975.698	975.698	975.698	0	0
1192.66	294.022	913.316	913.316	913.316	913.316	913.316	913.316	913.316	0	0
1192.76	293.922	970.136	970.136	970.136	970.136	970.136	970.136	970.136	0	0
1192.86	293.822	999.614	999.614	999.614	999.614	999.614	999.614	999.614	0	0
1192.96	293.722	845.914	845.914	845.914	845.914	845.914	845.914	845.914	0	0
1193.06	293.622	835.768	835.768	835.768	835.768	835.768	835.768	835.768	0	0
1193.16	293.522	914.076	914.076	914.076	914.076	914.076	914.076	914.076	0	0
1193.26	293.422	490.562	490.562	490.562	490.562	490.562	490.562	490.562	0	0
1193.36	293.322	719.152	719.152	719.152	719.152	719.152	719.152	719.152	0	0
1193.46	293.222	712.476	712.476	712.476	712.476	712.476	712.476	712.476	0	0
1193.56	293.122	751.812	751.812	751.812	751.812	751.812	751.812	751.812	0	0
1193.66	293.022	856.296	856.296	856.296	856.296	856.296	856.296	856.296	0	0
1193.76	292.922	707.45	707.45	707.45	707.45	707.45	707.45	707.45	0	0
1193.86	292.822	611.036	611.036	611.036	611.036	611.037	611.036	611.037	0	0
1193.96	292.722	515.59	515.59	515.59	515.59	515.591	515.59	515.591	0	0
1194.06	292.622	754.336	754.336	754.336	754.336	754.338	754.336	754.338	0	0
1194.16	292.522	592.654	592.654	592.654	592.654	592.659	592.654	592.659	0	0
1194.26	292.422	673.926	673.926	673.926	673.926	673.935	673.926	673.935	0	0
1194.36	292.322	400.444	400.444	400.444	400.444	400.461	400.444	400.461	0	0
1194.46	292.222	542.866	542.866	542.866	542.866	542.897	542.866	542.897	0	0
1194.56	292.122	539.492	539.492	539.492	539.492	539.549	539.492	539.549	0	0
1194.66	292.022	731.592	731.592	731.592	731.592	731.694	731.592	731.694	0	0
1194.76	291.922	573.454	573.454	573.454	573.454	573.633	573.454	573.634	0	0
1194.86	291.822	552.118	552.118	552.118	552.118	552.428	552.118	552.428	0	0
1194.96	291.722	477.862	477.862	477.862	477.862	478.387	477.862	478.387	0	0
1195.06	291.622	432.28	432.28	432.28	432.281	433.158	432.28	433.159	0	0
1195.16	291.522	546.068	546.068	546.068	546.069	547.513	546.068	547.514	0	0
1195.26	291.422	441.742	441.742	441.742	441.745	444.074	441.742	444.077	0	0
1195.36	291.322	405.47	405.47	405.47	405.475	409.165	405.47	409.17	0	0
1195.46	291.222	361.158	361.158	361.158	361.169	366.935	361.158	366.946	0	0
1195.56	291.122	378.406	378.406	378.406	378.427	387.282	378.406	387.303	0	0
1195.66	291.022	366.916	411.659	411.659	411.698	425.047	411.659	425.086	0.679054	2.90852
1195.76	290.922	489.652	411.661	411.661	411.734	431.491	411.661	431.564	-0.586989	-2.90441
1195.86	290.822	523.77	411.664	411.664	411.796	440.613	411.664	440.745	-0.811192	-4.15125
1195.96	290.722	307.098	411.666	411.666	411.903	453.169	411.666	453.406	1.86688	7.31542
1196.06	290.622	517.822	411.669	411.669	412.089	470.074	411.669	470.494	-0.465065	-2.3664
1196.16	290.522	507.732	411.671	411.671	412.402	492.344	411.671	493.075	-0.14545	-0.732851
1196.26	290.422	361.958	411.673	411.673	412.918	521.274	411.673	522.52	1.88711	8.02808
1196.36	290.322	535.708	411.676	411.676	413.761	557.708	411.676	559.793	0.232683	1.20424
1196.46	290.222	505.476	411.678	411.678	415.13	602.396	411.678	605.848	0.998265	5.01858
1196.56	290.122	666.89	411.684	411.685	417.291	655.719	411.684	661.327	-0.0481722	-0.278169
1196.66	290.022	897.092	411.696	411.698	420.635	717.693	411.696	726.633	-1.27259	-8.52297
1196.76	289.922	722.764	411.704	411.707	425.702	786.873	411.704	800.873	0.649666	3.90547
1196.86	289.822	887.818	411.716	411.721	433.355	861.088	411.716	882.732	-0.0381692	-0.254308
1196.96	289.722	1283.7	411.737	411.748	444.574	937.083	411.737	969.93	-1.95821	-15.6883
1197.06	289.622	851.826	411.748	411.769	460.67	1010.3	411.748	1059.24	1.58908	10.3707
1197.16	289.522	1169.33	411.767	411.807	483.38	1075.65	411.767	1147.3	-0.144045	-1.10142
1197.26	289.422	1241.47	411.788	411.863	515.071	1128	411.788	1231.36	-0.0641534	-0.505443
1197.36	289.322	1303.02	411.81	411.951	558.014	1162.74	411.81	1309.08	0.0375812	0.30334
1197.46	289.222	1582.49	411.838	412.101	614.966	1175.89	411.838	1379.28	-1.14225	-10.1605
1197.56	289.122	1304.45	411.861	412.336	688.941	1166.81	411.861	1444.36	0.866221	6.99564
1197.66	289.022	1480.94	411.887	412.734	783.338	1136.39	411.887	1508.68	0.161221	1.38732
1197.76	288.922	1448.38	411.913	413.396	900.025	1087.42	411.913	1577.02	0.755794	6.43176
1197.86	288.822	1604.35	411.942	414.507	1040.41	1024.06	411.942	1655.08	0.283228	2.53671
1197.96	288.722	1386.19	411.966	416.315	1204.54	951.961	411.966	1748.88	2.17826	18.1345
1198.06	288.622	2144.44	412.009	419.245	1390.42	876.235	412.009	1861.88	-1.36437	-14.1278
1198.16	288.522	2263.76	412.055	423.911	1592.24	801.369	412.055	1993.41	-1.27054	-13.5173
1198.26	288.422	2335.8	412.102	431.245	1801.84	731.116	412.102	2139.99	-0.905934	-9.79038
1198.36	288.322	2439.8	412.153	442.487	2008	667.784	412.153	2293.96	-0.660202	-7.29187
1198.46	288.222	2439.42	412.203	459.394	2196.44	612.667	412.203	2444.1	0.0211912	0.234037
1198.56	288.122	2607.98	412.258	484.545	2352.96	566.252	412.257	2579.24	-0.125847	-1.43708
1198.66	288.022	2757.48	412.318	521.312	2464.27	528.433	412.315	2689.39	-0.289956	-3.40466
1198.76	287.922	2309.14	412.369	573.707	2519.45	498.234	412.362	2766.68	2.12906	22.877
1198.86	287.822	2424.76	412.431	646.918	2512.22	474.709	412.412	2809.04	1.74503	19.2142
1198.96	287.722	2856.76	412.52	747.823	2444.73	456.852	412.472	2824.51	-0.134929	-1.6126
1199.06	287.622	2813.96	412.65	883.959	2323.42	443.646	412.532	2826.08	0.0510791	0.605881
1199.16	287.522	2360.1	412.865	1062.89	2158.84	433.997	412.58	2830.86	2.16679	23.5378
1199.26	287.422	3553.22	413.32	1292.83	1965.13	427.131	412.657	2860.44	-2.59879	-34.6392
1199.36	287.322	2724.56	414.22	1582.61	1757.4	422.33	412.715	2938.42	0.916152	10.693
1199.46	287.222	3026.58	416.076	1937.87	1548.67	419.075	412.779	3083.35	0.230748	2.83857
1199.56	287.122	3410.12	419.91	2360.08	1349.75	416.9	412.853	3308.08	-0.390744	-5.10225
1199.66	287.022	3985.2	427.574	2846.52	1168.64	415.495	412.942	3619.41	-1.29568	-18.2897
1199.76	286.922	4504.8	442.448	3388.71	1009.49	414.628	413.043	4016.14	-1.628	-24.433
1199.86	286.822	4711.64	470.822	3967.4	874.083	414.12	413.149	4486.98	-0.731856	-11.233
1199.96	286.722	5135.38	522.609	4555.31	762.564	413.849	413.266	5014.53	-0.377086	-6.04243
1200.06	286.622	5473.08	615.477	5118.31	673.246	413.735	413.391	5580.59	0.324956	5.37559
1200.16	286.522	5735.72	775.863	5614.8	603.167	413.722	413.523	6166.98	1.27331	21.5631
1200.26	286.422	6279.56	1043.53	6004.11	549.465	413.782	413.668	6769.89	1.38359	24.5165
1200.36	286.322	7028.52	1480.54	6252.81	509.425	413.896	413.831	7415.18	1.03128	19.3328
1200.46	286.222	7772.78	2162.79	6337.53	480.201	414.049	414.013	8152.53	0.963159	18.9877
1200.56	286.122	9485.58	3200.93	6245.6	459.233	414.257	414.238	9077.31	-0.937354	-20.4136
1200.66	286.022	10903.3	4719.23	5989.07	444.527	414.507	414.497	10323.8	-1.24083	-28.9718
1200.76	285.922	12032.7	6851.86	5593.71	434.516	414.79	414.785	12050.5	0.0362736	0.88973
1200.86	285.822	14546.9	9747.37	5094.15	427.895	415.137	415.134	14439.2	-0.199676	-5.38511
1200.96	285.722	18126.4	13476.8	4529.57	423.675	415.574	415.572	17598.9	-0.875988	-26.3717
1201.06	285.622	21571	18061.4	3941.91	421.145	416.096	416.095	21592.3	0.0323685	1.06302
1201.16	285.522	26215.6	23362	3365.36	419.835	416.734	416.733	26313.7	0.135513	4.90621
1201.26	285.422	31286	29066.6	2826.02	419.373	417.497	417.497	31477	0.241522	9.55248
1201.36	285.322	35417.6	34670.4	2343.38	419.475	418.363	418.362	36596.5	1.40072	58.9449
1201.46	285.222	41701.8	39533.6	1925.82	420.031	419.383	419.383	41040.7	-0.723917	-33.0561
1201.56	285.122	43902.6	42970.5	1575.22	420.831	420.459	420.459	44125.6	0.237996	11.1507
1201.66	285.022	45346.4	44441.9	1289.06	421.78	421.57	421.57	45309.6	-0.0386904	-1.8423
1201.76	284.922	45501	43730.2	1063.04	422.801	422.685	422.685	44370.6	-1.18493	-56.518
1201.86	284.822	41390.6	40898	887.672	423.761	423.698	423.698	41362	-0.031425	-1.42959
1201.96	284.722	36785.8	36458.3	754.513	424.631	424.597	424.597	36788.2	0.0028217	0.121014
1202.06	284.622	30878	31030.6	655.583	425.369	425.351	425.351	31260.8	0.487137	19.1408
1202.16	284.522	24752.8	25296	584.259	425.961	425.952	425.952	25454.4	0.997093	35.0779
1202.26	284.422	20236.6	19808.9	533.362	426.447	426.442	426.442	19915.9	-0.504157	-16.0369
1202.36	284.322	14663.7	14964.8	497.695	426.797	426.794	426.794	15035.7	0.687086	18.6045
1202.46	284.222	10055.6	10934.7	473.185	427.034	427.032	427.032	10980.8	2.06324	46.2635
1202.56	284.122	8037.22	7763.67	456.882	427.221	427.221	427.221	7793.33	-0.6083	-12.1943
1202.66	284.022	6230.04	5386.05	446.083	427.364	427.364	427.364	5404.76	-2.33797	-41.2638
1202.76	283.922	4291.1	3668.34	439.055	427.46	427.46	427.46	3679.94	-2.08621	-30.5582
1202.86	283.822	3079.76	2486.49	434.574	427.525	427.525	427.525	2493.54	-2.36205	-29.3112
1202.96	283.722	1996.1	1694.5	431.802	427.564	427.564	427.564	1698.73	-1.48829	-14.8684
1203.06	283.622	1887.08	1184.24	430.1	427.6	427.6	427.6	1186.74	-3.60492	-35.0167
1203.16	283.522	1890.08	867.117	429.083	427.636	427.636	427.636	868.564	-5.25398	-51.0756
1203.26	283.422	1224.15	674.697	428.478	427.656	427.656	427.656	675.519	-3.50628	-27.4315
1203.36	283.322	1431.76	563.171	428.143	427.681	427.681	427.681	563.633	-5.13019	-43.4064
1203.46	283.222	1253.12	499.685	427.956	427.701	427.701	427.701	499.94	-4.75759	-37.6589
1203.56	283.122	1084.24	464.841	427.855	427.718	427.718	427.718	464.978	-4.20531	-30.9633
1203.66	283.022	977.168	446.39	427.804	427.731	427.731	427.731	446.463	-3.79624	-26.5352
1203.76	282.922	682.652	436.795	427.776	427.737	427.737	427.737	436.834	-2.10378	-12.2909
1203.86	282.822	898.532	432.047	427.769	427.749	427.749	427.749	432.067	-3.47966	-23.3232
1203.96	282.722	578.006	429.727	427.763	427.753	427.753	427.753	429.737	-1.37902	-7.41347
1204.06	282.622	603.202	428.636	427.762	427.757	427.757	427.757	428.641	-1.58929	-8.72807
1204.16	282.522	658.036	428.145	427.765	427.763	427.763	427.763	428.147	-2.00391	-11.4944
1204.26	282.422	646.412	427.928	427.769	427.768	427.768	427.768	427.929	-1.92153	-10.9241
1204.36	282.322	702.83	427.841	427.776	427.775	427.775	427.775	427.841	-2.3194	-13.7494
1204.46	282.222	667.89	427.807	427.781	427.781	427.781	427.781	427.807	-2.07727	-12.0041
1204.56	282.122	349.11	427.793	427.783	427.783	427.783	427.783	427.793	0.941639	3.93415
1204.66	282.022	369.72	427.788	427.784	427.784	427.784	427.784	427.788	0.675284	2.90341
1204.76	281.922	472.58	427.787	427.785	427.785	427.785	427.785	427.787	-0.460744	-2.23966
1204.86	281.822	520.08	427.788	427.788	427.788	427.788	427.788	427.788	-0.904926	-4.61459
1204.96	281.722	362.862	427.789	427.789	427.789	427.789	427.789	427.79	0.762154	3.24638
1205.06	281.622	400.426	400.426	400.426	400.426	400.426	400.426	400.426	0	0
1205.16	281.522	359.332	359.332	359.332	359.332	359.332	359.332	359.332	0	0
1205.26	281.422	387.414	387.414	387.414	387.414	387.414	387.414	387.414	0	0
1205.36	281.322	246.642	246.642	246.642	246.642	246.642	246.642	246.642	0	0
1205.46	281.222	241.518	241.518	241.518	241.518	241.518	241.518	241.518	0	0
1205.56	281.122	194.422	194.422	194.422	194.422	194.422	194.422	194.422	0	0
1205.66	281.022	429.122	429.122	429.122	429.122	429.122	429.122	429.122	0	0
1205.76	280.922	219.252	219.252	219.252	219.252	219.252	219.252	219.252	0	0
1205.86	280.822	472.888	472.888	472.888	472.888	472.888	472.888	472.888	0	0
1205.96	280.722	332.966	332.966	332.966	332.966	332.966	332.966	332.966	0	0
1206.06	280.622	317.622	317.622	317.622	317.622	317.622	317.622	317.622	0	0
1206.16	280.522	396.782	396.782	396.782	396.782	396.782	396.782	396.782	0	0
1206.26	280.422	315.348	315.348	315.348	315.348	315.348	315.348	315.348	0	0
1206.36	280.322	210.102	210.102	210.102	210.102	210.102	210.102	210.102	0	0
1206.46	280.222	172.516	172.516	172.516	172.516	172.516	172.516	172.516	0	0
1206.56	280.122	349.114	349.114	349.114	349.114	349.114	349.114	349.114	0	0
1206.66	280.022	163.872	163.872	163.872	163.872	163.872	163.872	163.872	0	0
1206.76	279.922	170.075	170.075	170.075	170.075	170.075	170.075	170.075	0	0
1206.86	279.822	257.6	257.6	257.6	257.6	257.6	257.6	257.6	0	0
1206.96	279.722	309.286	309.286	309.286	309.286	309.286	309.286	309.286	0	0
1207.06	279.622	178.18	178.18	178.18	178.18	178.18	178.18	178.18	0	0
1207.16	279.522	168.235	168.235	168.235	168.235	168.235	168.235	168.235	0	0
1207.26	279.422	194.742	194.742	194.742	194.742	194.742	194.742	194.742	0	0
1207.36	279.322	261.466	261.466	261.466	261.466	261.466	261.466	261.466	0	0
1207.46	279.222	118.552	118.552	118.552	118.552	118.552	118.552	118.552	0	0
1207.56	279.122	130.434	130.434	130.434	130.434	130.434	130.434	130.434	0	0
1207.66	279.022	209.9	209.9	209.9	209.9	209.9	209.9	209.9	0	0
1207.76	278.922	173.898	173.898	173.898	173.898	173.898	173.898	173.898	0	0
1207.86	278.822	176.966	176.966	176.966	176.966	176.966	176.966	176.966	0	0
1207.96	278.722	228.92	228.92	228.92	228.92	228.92	228.92	228.92	0	0
